Repository: hezeqiang/BSynPMOp

# HBCPMOptimizationCode


把maxwell里面的建模和analyze代码包装了一下，放在了HBCPM.py文件里面，里面包含了一些maxwell的接口函数，示例在HBCPM_build_test.py

File: JFE_Steel_35JNE300_lamination_data.json
["NAME:JFE_Steel_35JNE300_lamination", "CoordinateSystemType:=", "Cartesian", "BulkOrSurfaceType:=", 1, ["NAME:PhysicsTypes", "set:=", ["Electromagnetic"]], ["NAME:AttachedData", ["NAME:CoefficientSetupData", "property_data:=", "coreloss_data", "coefficient_setup:=", "w_per_cubic_meter", "Frequency:=", "60Hz", "Thickness:=", "0mm", "Conductivity:=", "0", ["NAME:Coordinates", ["NAME:DimUnits", "", ""]]], ["NAME:CoreLossMultiCurveData", "property_data:=", "coreloss_multi_curve_data", "coreloss_unit:=", "w_per_kg", ["NAME:AllCurves", ["NAME:OneCurve", "Frequency:=", "50Hz", ["NAME:Coordinates", ["NAME:DimUnits", "", ""], ["NAME:Points", 0, 0, 0.5, 0.35, 0.55, 0.4, 0.6, 0.47, 0.65, 0.54, 0.7, 0.62, 0.75, 0.7, 0.8, 0.78, 0.85, 0.86, 0.9, 0.95, 0.95, 1.05, 1, 1.15, 1.05, 1.26, 1.1, 1.37, 1.15, 1.5, 1.2, 1.64, 1.25, 1.78, 1.3, 1.93, 1.35, 2.08, 1.4, 2.25, 1.45, 2.42, 1.5, 2.6, 1.55, 2.79, 1.6, 2.99, 1.65, 3.2, 1.7, 3.43]]], ["NAME:OneCurve", "Frequency:=", "60Hz", ["NAME:Coordinates", ["NAME:DimUnits", "", ""], ["NAME:Points", 0, 0, 0.5, 0.4, 0.55, 0.51, 0.6, 0.6, 0.65, 0.69, 0.7, 0.78, 0.75, 0.88, 0.8, 0.98, 0.85, 1.09, 0.9, 1.2, 0.95, 1.32, 1, 1.45, 1.05, 1.58, 1.1, 1.72, 1.15, 1.88, 1.2, 2.04, 1.25, 2.22, 1.3, 2.4, 1.35, 2.59, 1.4, 2.79, 1.45, 3.01, 1.5, 3.23, 1.55, 3.47, 1.6, 3.73, 1.65, 4.01, 1.7, 4.3]]], ["NAME:OneCurve", "Frequency:=", "100Hz", ["NAME:Coordinates", ["NAME:DimUnits", "", ""], ["NAME:Points", 0, 0, 0.053, 0.01, 0.1, 0.0405, 0.2, 0.17, 0.3, 0.362, 0.4, 0.599, 0.5, 0.871, 0.6, 1.18, 0.7, 1.51, 0.8, 1.85, 0.9, 2.24, 1, 2.68, 1.1, 3.17, 1.2, 3.73, 1.3, 4.35, 1.4, 5.07, 1.5, 5.9]]], ["NAME:OneCurve", "Frequency:=", "200Hz", ["NAME:Coordinates", ["NAME:DimUnits", "", ""], ["NAME:Points", 0, 0, 0.034, 0.01, 0.1, 0.102, 0.2, 0.415, 0.3, 0.886, 0.4, 1.51, 0.5, 2.22, 0.6, 2.99, 0.7, 3.88, 0.8, 4.87, 0.9, 5.97, 1, 7.19, 1.1, 8.56, 1.2, 10.1, 1.3, 11.8, 1.4, 13.8, 1.5, 16]]], ["NAME:OneCurve", "Frequency:=", "400Hz", ["NAME:Coordinates", ["NAME:DimUnits", "", ""], ["NAME:Points", 0, 0, 0.02, 0.01, 0.1, 0.287, 0.2, 1.12, 0.3, 2.38, 0.4, 4.01, 0.5, 5.97, 0.6, 8.25, 0.7, 10.8, 0.8, 13.6, 0.9, 16.7, 1, 20.3, 1.1, 24.4, 1.2, 29.1, 1.3, 34.3, 1.4, 40.3, 1.5, 47.7]]], ["NAME:OneCurve", "Frequency:=", "1kHz", ["NAME:Coordinates", ["NAME:DimUnits", "", ""], ["NAME:Points", 0, 0, 0.01, 0.0125, 0.1, 1.24, 0.2, 4.6, 0.3, 9.75, 0.4, 16.1, 0.5, 23.7, 0.6, 33.4, 0.7, 44.8, 0.8, 58.3, 0.9, 74, 1, 93, 1.03, 100]]], ["NAME:OneCurve", "Frequency:=", "2kHz", ["NAME:Coordinates", ["NAME:DimUnits", "", ""], ["NAME:Points", 0, 0, 0.01, 0.046, 0.1, 3.9, 0.2, 13.7, 0.3, 28.1, 0.4, 46.5, 0.5, 69.7, 0.6, 99]]], ["NAME:OneCurve", "Frequency:=", "5kHz", ["NAME:Coordinates", ["NAME:DimUnits", "", ""], ["NAME:Points", 0, 0, 0.01, 0.225, 0.05, 4.65, 0.1, 16.3, 0.15, 32.6, 0.2, 54.3, 0.29, 100]]], ["NAME:OneCurve", "Frequency:=", "10kHz", ["NAME:Coordinates", ["NAME:DimUnits", "", ""], ["NAME:Points", 0, 0, 0.01, 0.7, 0.05, 14.3, 0.1, 47.5, 0.15, 94]]]]]], ["NAME:permeability", "property_type:=", "nonlinear", "BTypeForSingleCurve:=", "normal", "HUnit:=", "A_per_meter", "BUnit:=", "tesla", "IsTemperatureDependent:=", false, ["NAME:BHCoordinates", ["NAME:DimUnits", "", ""], ["NAME:Point", 0, 0], ["NAME:Point", 10, 0.02], ["NAME:Point", 17.2, 0.0499], ["NAME:Point", 23.4, 0.0998], ["NAME:Point", 27.9, 0.1497], ["NAME:Point", 31.7, 0.1995], ["NAME:Point", 34.8, 0.2494], ["NAME:Point", 37.5, 0.2993], ["NAME:Point", 40.1, 0.3492], ["NAME:Point", 42.6, 0.3991], ["NAME:Point", 45, 0.4489], ["NAME:Point", 47.4, 0.4988], ["NAME:Point", 49.8, 0.5488], ["NAME:Point", 52.2, 0.5986], ["NAME:Point", 54.7, 0.6485], ["NAME:Point", 57.5, 0.6983], ["NAME:Point", 60.6, 0.7482], ["NAME:Point", 64.3, 0.7981], ["NAME:Point", 68.3, 0.848], ["NAME:Point", 72.9, 0.8979], ["NAME:Point", 78.2, 0.9477], ["NAME:Point", 84.4, 0.9976], ["NAME:Point", 91.9, 1.0475], ["NAME:Point", 101, 1.0974], ["NAME:Point", 112, 1.1473], ["NAME:Point", 126, 1.1972], ["NAME:Point", 145, 1.2471], ["NAME:Point", 173, 1.297], ["NAME:Point", 214, 1.3469], ["NAME:Point", 282, 1.3969], ["NAME:Point", 408, 1.4469], ["NAME:Point", 681, 1.4971], ["NAME:Point", 1260, 1.5477], ["NAME:Point", 1990, 1.5985], ["NAME:Point", 2810, 1.6494], ["NAME:Point", 3860, 1.7006], ["NAME:Point", 5000, 1.7413], ["NAME:Point", 5310, 1.7516], ["NAME:Point", 7340, 1.8069], ["NAME:Point", 10000, 1.856], ["NAME:Point", 10400, 1.8631], ["NAME:Point", 15000, 1.9188], ["NAME:Point", 22900, 1.9788], ["NAME:Point", 41400, 2.052], ["NAME:Point", 80000, 2.1305]], ["NAME:Temperatures"]], "conductivity:=", "2439024", ["NAME:magnetic_coercivity", "property_type:=", "VectorProperty", "Magnitude:=", "0A_per_meter", "DirComp1:=", "1", "DirComp2:=", "0", "DirComp3:=", "0"], ["NAME:core_loss_type", "property_type:=", "ChoiceProperty", "Choice:=", "Electrical Steel"], "core_loss_kh:=", "265.176229700701", "core_loss_kc:=", "0.168093543387139", "core_loss_ke:=", "6.36911520597961", "core_loss_kdc:=", "0", "mass_density:=", "7700", ["NAME:stacking_type", "property_type:=", "ChoiceProperty", "Choice:=", "Lamination"], "stacking_factor:=", "0.95", ["NAME:stacking_direction", "property_type:=", "ChoiceProperty", "Choice:=", "V(2)"]]
